Repository: joanapintodasilva/pulmonary_excipients

# Pulmonary Drug Delivery Excipients Database

A exploratory database extraction and analysis project examining excipients used in pulmonary drug delivery systems, with focus on comparing FDA-approved versus novel materials for dry powder inhalers (DPIs) and other inhalation formulations.

## Project Overview

This project systematically extracts, standardizes, and analyzes data from a comprehensive literature review on excipients for pulmonary delivery. The database includes 43 excipients (15 FDA-approved, 28 potential new materials) with detailed properties, applications, and therapeutic targets.

## Database Structure

### Tables:
1. **excipients_main.csv** - Core excipient data (43 entries)
2. **excipients_properties.csv** - Advantages/disadvantages (200+ entries)
3. **excipients_applications.csv** - Disease-drug-phase mappings (100+ entries)
4. **excipients_coformulations.csv** - Common excipient combinations

### Key Fields:
- Chemical categories (Oligosaccharides, Polysaccharides, Amino Acids, Lipids, Polymers)
- Physicochemical properties (Tg, hygroscopicity, reducing character)
- Therapeutic applications (Tuberculosis, Lung Cancer, Asthma, COPD, CF, COVID-19)
- Approval status and marketed products

## Analysis Goals

- Identify property patterns distinguishing approved vs. novel excipients
- Evaluate innovation trends in pulmonary drug delivery
- Generate publication-ready visualizations and insights

## Technologies

- **Python**: pandas, numpy for data processing
- **Data Analysis**: matplotlib, seaborn for visualization
- **Source**: Systematic extraction from peer-reviewed literature review

## Use Cases

- Pharmaceutical formulation researchers comparing excipient options
- Regulatory scientists evaluating novel materials
- Academic researchers studying pulmonary drug delivery trends
- Industry professionals benchmarking formulation strategies

## Citation

Data extracted from an unpublished review article on excipients for pulmonary drug delivery.

## Key Statistics

- 43 excipients catalogued
- 15 FDA-approved materials
- 28 potential new candidates

*Developed for pharmaceutical research and educational purposes*

File: t0002-10.1080_10837450.2022.2084105.csv
"Raw material","Crystallinity pre-DVS","Weight loss (% wt to Temp °C)","% Weight change (25 °C)",,,"Crystallinity","Hygroscopicity classification"
"30% RH (%)","65% RH (%)","80% RH (%)","Post-DVS"
"β-Cyclodextrin","Crystalline","12.5% to 150","1.2","1.5","1.9","Same","H-3"
"Betadex Sulfobutyl Ether Sodium (Captisol®)","Amorphous","9.4% to 150","−0.2","11.1","24.8","Liquid","H-4"
"Calcium Acetate","Crystalline","1.9% to 175","−0.1","0.5","1.0","Different","H-2"
"Carboxymethylcellulose Sodium","Amorphous","8.4% to 150","1.6","11.7","22.3","Same","H-4"
"Carnauba Wax","Crystalline","0.1% to 150","0.0","0.1","0.1","Same","H-1"
"Citric Acid (Lot 1)","Crystalline","0.0% to 150","0, 0","0, 0","16.6, 2.9","Liquid, Same","H-4"
"Citric Acid (Lot 2)","Crystalline","0.0% to 150","0, 0","0, 0","45.9, 10.4","Liquid, Liquid","H-4"
"Colloidal Silicon Dioxide","Amorphous","0.2% to 150","0.0","1.0","2.9","Same","H-3"
"Copovidone (Kollidon VA 64)","Amorphous","3.6% to 150","0.0","8.7","17.4","Liquid","H-4"
"Croscarmellose Sodium (Ac-Di-Sol)","Amorphous","7.3% to 175","−0.4","7.4","14.6","Same","H-3"
"Crospovidone (Polyplasdone XL)","Amorphous","6.8% to 125","2.4","14.0","23.9","Same","H-4"
"Dicalcium Phosphate","Crystalline","0.2% to 175","0.0","0.0","0.1","Same","H-1"
"Fumaric Acid","Crystalline","0.0% to 150","0.0","0.0","0.0","Same","H-1"
"Glyceryl Dibehenate (Compritol® 888 ATO)","Crystalline","0.6% to 150","0.0","0.4","0.8","Same","H-2"
"Hydroxypropyl Methylcellulose (MethocelTM K100LVCR)","Amorphous","2.9% to 150","−0.4","5.9","11.0","Same","H-3"
"Hydroxypropyl Methylcellulose (MethocelTM K100MCR)","Amorphous","2.9% to 150","0.0","5.9","11.0","Same","H-3"
"Hydroxypropyl Methylcellulose (MethocelTM K15MCR)","Amorphous","2.6% to 150","0.1","7.3","12.3","Same","H-3"
"Hydroxypropyl Methylcellulose (MethocelTM K3LV)","Amorphous","2.4% to 150","−0.2","5.0","10.5","Same","H-3"
"Hydroxypropyl Methylcellulose (MethocelTM K4MCR)","Amorphous","4.0% to 150","−0.5","7.0","12.1","Same","H-3"
"Hydroxypropyl Methylcellulose Acetate Succinate","Amorphous","1.4% to 150","0.1","2.6","4.6","Same","H-3"
"Hydroxypropylcellulose (Klucel EXF)","Amorphous","1.2% to 100","0.0","4.8","9.4","Same","H-3"
"Indigo Carmine (Acid Blue 74)","Crystalline","5.6% to 150","0.2","1.3","8.0","Same","H-3"
"Lactose (SheffieldTM DT)","Crystalline","0.5% to 150","0.0","0.0","0.5","Same","H-2"
"Magnesium Stearate (HyQual®)","Crystalline","3.6% to 125","0.0","0.1","0.2","Same","H-1"
"Maize Starch","Crystalline","7.9%, 11.3% to 175","0, −2.0","4.2, 3.2","8.0, 6.2","Same, Same","H-3"
"Maltodextrin","Amorphous","6.4% to 175","−0.2","4.7","10.4","Same","H-3"
"Mannitol","Crystalline","0.1% to 175","0, 0","0, 0.1","0.1, 0.2","Same, Same","H-2"
"Microcrystalline Cellulose (Avicel® PH-101)","Crystalline","4.0% to 125","−0.1","2.8","5.0","Same","H-3"
"Microcrystalline Cellulose (Avicel® PH-102)","Crystalline","3.8% to 150","−0.1","2.7","4.9","Same","H-3"
"Microcrystalline Cellulose (Avicel® PH-200)","Crystalline","3.6% to 150","−0.4","3.1","5.4","Same","H-3"
"Myo-Inositol","Crystalline","0.0% to 150","0.0","0.0","0.0","Same","H-1"
"N-Lauroylsarcosine sodium (Sarkosyl NL)","Crystalline","0.8% to 125","3.0","2.1","3.4","Amorphous","H-3"
"Opadry® II","Crystalline","1.3% to 150","−0.3","2.0","4.2","Same","H-3"
"Opadry® II Blue","Crystalline","1.7% to 175","−0.4","2.0","3.9","Same","H-3"
"Opadry® II Clear","Crystalline","1.6% to 150","−0.2","2.7","5.7","Same","H-3"
"Opadry® II White","Crystalline","9.5% to 175","−0.4","1.5","2.7","Same","H-3"
"Opadry® II Yellow","Crystalline","1.0% to 150","0.0","2.5","4.4","Same","H-3"
"Pentetic Acid","Crystalline","NA","0.0","0.0","0.0","Same","H-1"
"Poloxamer 188 (Kolliphor® P 188)","Crystalline","0.3% to 150","−0.1","0.6","1.2","Same","H-2"
"Potassium Phosphate Dibasic","Crystalline","0.0% to 200","0.5, 1.6","18.8, 16.9","99.3, 108.5","Liquid, Liquid","H-4"
"Potassium Phosphate Monobasic","Crystalline","0.0% to 200","0, 0","0, 0","0, 0","Same, Same","H-1"
"Povidone (Plasdone K-29/32)","Amorphous","5.9% to 125","3.3","14.1","27.2","Liquid","H-4"
"Sodium Dodecyl Sulfate","Crystalline","NA","0.0","0.2","2.2","Same","H-3"
"Sodium Phosphate Dibasic","Crystalline","0.3% to 150","0.0","3.7","26.6","Different","H-4"
"Sodium Starch Glycolate (Explotab®)","Amorphous","8.0% to 150","0.0","7.4","20.0","Same","H-4"
"Sodium Stearyl Fumarate (PRUV®)","Crystalline","3.0% to 150","0.0","0.0","0.0","Same","H-1"
"Soluplus®","Amorphous","2.7% to 175","−0.5","3.8","9.6","Same","H-3"
"Stearic Acid","Crystalline","0.0% to 125","0.0","0.0","0.0","Same","H-1"
"Succinic Acid","Crystalline","0.0% to 125","0.0","0.0","0.1","Same","H-1"
"Sucrose","Crystalline","0.0% to 150","0.0","0.0","0.0","Same","H-1"

File: t0003-10.1080_10837450.2022.2084105.csv
"Raw Material","Crystallinity pre-DVS","Weight Loss (%wt to Temp °C)","% Weight Change (25 °C)",,,"Crystallinity post-DVS","Hygroscopicity classification"
"30% RH (%)","65% RH (%)","80% RH (%)"
"(alpha)-Lipoic Acid","Crystalline","0.2% to 150","0.0","0.0","0.0","Same","H-1"
"1,4-Dithiothreitol (DTT)","Crystalline","1.5% to 125","0.0","0.4","9.9","Liquid","H-3"
"2-(N-Morpholino)ethanesulfonic Acid (MES)","Crystalline","NA","7.3","1.2","1.2","Different","H-3"
"2-(N-Morpholino)ethanesulfonic Acid Potassium (MES Potassium)","Crystalline","NA","0.0","0.2","68.8","Liquid","H-4"
"2-(N-Morpholino)ethanesulfonic Acid Sodium (MES sodium)","Crystalline","3.8% to 100","0.0","11.9","28.2","Different","H-4"
"3-(Cyclohexylamino)-1-propanesulfonic Acid (CAPS)","Crystalline","1.9% to 100","0.0","0.6","1.5","Different","H-2"
"3-(N-Morpholino)propanesulfonic Acid (MOPS)","Crystalline","0.0% to 150","0.0","0.0","8.6","Different","H-3"
"3-(N-Morpholino)propanesulfonic Acid Sodium (MOPS Sodium)","Crystalline","2.5% to 100","0.0","12.1","24.5","Liquid","H-4"
"Ammonium Ferric Citrate","Amorphous","11.0% to 175","3.2","7.9","17.5","Liquid","H-4"
"Ammonium Sulfate","Crystalline","0% to 150","0.0","0.0","0.0","Same","H-1"
"Aurintricarboxylic Acid","Amorphous","7.1% to 175","0.0","1.0","3.9","Same","H-3"
"Aurintricarboxylic Acid Ammonium","Amorphous","NA","0.1","5.2","11.7","Same","H-3"
"Betaine","Crystalline","1.7% to 150","1.8","14.9","101.9","Liquid","H-4"
"Betaine Hydrochloride","Crystalline","NA","0.0","0.0","0.2","Different","H-1"
"Bis-Tris","Crystalline","0.2% to 150","0.0","0.2","0.6","Same","H-2"
"Bis-Tris Propane","Crystalline","0.0% to 175","0.0","0.0","0.0","Same","H-1"
"Boric Acid","Crystalline","0.1% to 100","0.0","0.0","0.0","Same","H-1"
"Butyric Acid Sodium","Crystalline","0.2% to 150","0.0","2.2","148.5","Liquid","H-4"
"Caffeine","Crystalline","0.1%, 0.3% to 150","0, 0","0.1, 0","0.1, 0.1","Same, Same","H-1"
"Calcium Chloride","Crystalline","45.0% to 175","26.6","43.2","177.3","Liquid","H-4"
"Choline Chloride","Deliquesced","1.0% to 175","10.1","28.6","83.1","Liquid","H-4"
"Cystamine Dihydrochloride","Crystalline","0.0% to 150","0.0","0.0","30.7","Liquid","H-4"
"Cysteamine Hydrochloride","Amorphous","0.9% to 175","−0.6","24.9","84.6","Liquid","H-4"
"Dextrose (Supplier 1, Lot 1)","Crystalline","0% to 150","0, 0, 0","0.1, 0, 0","0.6, 0.4, 0.6","Different, NA, NA","H-2"
"Dextrose (Supplier 1, Lot 2)","Crystalline","NA","0, 0","0, 0","0.3, 0.3","Different, NA","H-2"
"Dextrose (Supplier 2)","Crystalline","0% to 150","0, 0","0, 0.1","4.2, 1.9","Different, NA","H-3"
"D-(+)-Galactose","Crystalline","0.0% to 150","0.0","0.0","0.0","Same","H-1"
"D-Biotin","Crystalline","0.0% to 175","0.0","0.0","0.0","Same","H-1"
"D-Pantothenic Acid","Amorphous","6.7% to 150","−0.2","2.6","8.0","Liquid","H-3"
"Ferric Ammonium Citrate","Amorphous","5.0% to 150","1.2","14.3","27.7","Liquid","H-4"
"Folic Acid (dihydrate)","Crystalline","7.5% to 175","0.0","0.3","0.5","Same","H-2"
"Guanidine Hydrochloride","Crystalline","0.0% to 150","0.0","6.6","87.7","Liquid","H-4"
"Hexafluorophosphate Benzotriazole Tetramethyl Uronium (HBTU)","Crystalline","0.1% to 150","0.0","0.0","0.0","Different","H-1"
"Hexamethylene Bisacetamide (HMBA)","Crystalline","0.2% to 150","0.0","0.0","0.0","Same","H-1"
"Hydrocortisone","Crystalline","0.0% to 150","0.0","0.0","0.0","Same","H-1"
"Imidazole","Crystalline","0.3% to 100","0.0","0.0","2.0","Different","H-3"
"Iron(III) Citrate (monohydrate)","Amorphous","8.1% to 150","0.0","0.7","1.7","Same","H-2"
"Isopropyl (beta)-D-1-thiogalactopyranoside (IPTG)","Crystalline","7.0% to 125","0.0","0.1","0.2","Same","H-2"
"Kanamycin Sulfate","Crystalline","0.5% to 150","0.0","0.1","0.2","Same","H-2"
"L-Carnosine","Crystalline","0.1% to 150","−0.1","0.0","0.1","Same","H-1"
"L-Cystine","Crystalline","0.0% to 150","0.0","0.0","0.0","Same","H-1"
"L-Cystine Dihydrochloride","Crystalline","0.1% to 150","0.0","0.0","0.6","Different","H-2"
"Linoleic Acid","Amorphous","5.9% to 150","−0.3","5.6","9.5","Same","H-3"
"L-Methionine Sulfoximine","Crystalline","0.1% to 150","0.0","0.0","0.1","Same","H-1"
"Magnesium Chloride","Crystalline","1.0% to 175","49.6","48.1","192.1","Liquid","H-4"
"Magnesium Sulfate","Crystalline","2.2% to 175","2.1","34.6","88.3","Different","H-4"
"Maltitol","Crystalline","NA","0.0","0.0","0.0","Same","H-1"
"N-β-Ketocaproyl-DL-Homoserine Lactone","Crystalline","0.0% to 125","0.0","0.7","1.5","Same","H-2"
"Niacin","Crystalline","0.1% to 125","0.0","0.0","0.0","Same","H-1"
"Niacinamide","Crystalline","4.1% to 175","0.0","0.0","0.0","Same","H-1"
"Polyethylene Glycol 3000","Crystalline","0.3% to 175","−0.1","0.5","2.7","Same","H-3"
"Polyethylene Glycol 4000","Crystalline","0.2% to 150","0.0","0.5","1.2","Same","H-2"
"Polyethylene Glycol 6000","Crystalline","0.3% to 175","0.0","0.5","1.1","Same","H-2"
"Polyvinyl Alcohol (Mowiol® 4-88)","Amorphous","1.1% to 175","0.1","1.5","10.2","Same","H-3"
"Potassium Chloride","Crystalline","0.0% to 150","0.0","0.0","0.0","Same","H-1"
"Potassium Hydrogen Carbonate","Crystalline","0.1% to 125","0.0","1.0","4.9","Liquid","H-3"
"Pyridoxine Hydrochloride","Crystalline","0.0% to 150","0.0","0.0","0.0","Same","H-1"
"Riboflavin","Crystalline","0.2% to 150","0.4","1.3","5.0","Different","H-3"
"Sodium Acetate","Crystalline","1.9% to 75","0.8","8.8","49.9","Liquid","H-4"
"Sodium Bicarbonate","Crystalline","0.1% to 100","0.0","0.0","0.0","Same","H-1"
"Sodium Carbonate","Crystalline","0.0% to 150","0.0","0.0","22.4","Different","H-4"
"Sodium Chloride","Crystalline","0.0% to 150","0.0","0.0","18.5","Liquid","H-4"
"Sodium Deoxycholate (OmniPur®)","Crystalline","7.9% to 150","0.0","9.2","9.9","Same","H-3"
"Sodium Hexametaphosphate","Amorphous","0.2% to 150","0.0","5.0","48.1","Liquid","H-4"
"Sodium Hydroxide (pellets)","Crystalline","1.9% to 150","23.2","54.4","138.4","Liquid","H-4"
"Sodium Pyruvate","Crystalline","0.1% to 150","0.0","0.1","0.5","Same","H-2"
"Sodium Sulfate","Crystalline","0.0% to 150","0.0","0.0","0.0","Different","H-1"
"Sodium Thioglycolate","Crystalline","0.0% to 150","0.0","0.0","129.6","Liquid","H-4"
"Spermine Tetrahydrochloride","Crystalline","0.0% to 150","0.0","0.0","0.0","Same","H-1"
"Thiamine Hydrochloride","Crystalline","3.7% to 125","0.0","0.90","1.0","Same","H-2"
"Triiodothyronine Sodium","Crystalline","0.8% to 150","0.3","3.1","16.5","Same","H-4"
"Tris(2-carboxyethyl)phosphine Hydrochloride (TCEP-HCl)","Crystalline","0.0% to 125","0.0","0.0","9.7","Different","H-3"
"Tris(hydroxymethyl)aminomethane (TRIS)","Crystalline","0.0% to 150","0.0","0.0","0.0","Different","H-1"
"Tris(hydroxymethyl)aminomethane Hydrochloride (TRIS HCl)","Crystalline","0.0% to 120","0.0","0.0","0.1","Same","H-1"
"Urea","Crystalline","0.0% to 125","0.0","0.0","15.6","Liquid","H-4"
"Vitamin B12","Crystalline","NA","2.0","6.7","10.4","Amorphous","H-3"
"Zinc Chloride","Crystalline","1.0% to 175","24.2","34.2","92.7","Liquid","H-4"

File: t0005-10.1080_10837450.2022.2084105.csv
"Raw material","Crystallinity pre-DVS","Weight Loss (%wt to Temp °C)","% Weight change (25 °C)",,,"Crystallinity post-DVS","Hygroscopicity classification"
"30% RH (%)","65% RH (%)","80%RH (%)"
"Glycine","Crystalline","0.0% to 155","0.0","0.0","0.0","Same","H-1"
"L-Alanine","Crystalline","0.0% to 175","0.0","0.0","0.0","Same","H-1"
"L-Arginine","Crystalline","NA","0, 0, 0","15.7, 15.8, 12.6","20.5, 20.5, 20.3","NA","H-4"
"L-Arginine Hydrochloride","Crystalline","0%, 0%, 0% to 175","0, 0, 0","0, 0, 0","0, 0.2, 0","Same, Same, Same","H-1"
"L-Aspartic Acid","Crystalline","0.0% to 175","0.0","0.0","0.0","Same","H-1"
"L-Cysteine","Crystalline","0.0% to 155","0.0","0.0","0.0","Different","H-1"
"L-Cysteine Dihydrochloride","Crystalline","1.8% to 155","0.0","6.1","11.8","Different","H-3"
"L-Glutamic Acid","Crystalline","0.0% to 155","0.0","0.0","0.0","Same","H-1"
"L-Glutamine","Crystalline","0.0% to 155","0.0","0.0","0.0","Same","H-1"
"L-Histidine","Crystalline","0.0% to 225","0.0","0.0","0.0","Same","H-1"
"L-Isoleucine","Crystalline","0.0% to 155","0.0","0.0","0.0","Same","H-1"
"L-Leucine","Crystalline","0.0% to 155","0.0","0.0","0.0","Different","H-1"
"L-Lysine Hydrochloride","Crystalline","0.2% to 155","0.0","0.1","19.2","Different","H-4"
"L-Methionine","Crystalline","0% to 155","0.0","0.0","0.0","Same","H-1"
"L-Phenylalanine","Crystalline","0%, 0% to 155","0, 0","0, 0","0, 0","Same, Same","H-1"
"L-Proline","Crystalline","0.3% to 155","−0.3","13.5","85.4","Liquid","H-4"
"L-Serine","Crystalline","0%, 0% to 175","0, 0","0, 0","0, 0","Different, Different","H-1"
"L-Threonine","Crystalline","0.2% to 175","0.0","0.0","0.0","Same","H-1"
"L-Tryptophan","Crystalline","0%, 0% to 175","0, 0","0, 0","0, 0.1","Same","H-1"
"L-Tyrosine","Crystalline","NA","0.0","0.0","0.0","Same","H-1"
"L-Tyrosine Hydrochloride","Crystalline","NA","0.0","0.0","−0.2","Same","H-1"
"L-Valine","Crystalline","0.0% to 155","0.0","0.0","0.1","Same","H-1"

File: t0006-10.1080_10837450.2022.2084105.csv
"Raw Material","Crystallinity Pre-DVS","Composition (%wt H-3 and H-4)","% Weight Change (25 °C)",,,"Crystallinity Post-DVS","Hygroscopicity Classification"
"30% RH (%)","65% RH (%)","80% RH (%)"
"Media 1","Crystalline","NA","0.0","0.4","28.8","Liquid","H-4"
"Media 2","Crystalline","NA","0.0","0.0","0.1","Same","H-1"
"Media 3","Crystalline","NA","−0.2","12.4","39.4","Liquid","H-4"
"Media 4","Crystalline","NA","0.7","10.5","99.2","Liquid","H-4"
"Media 5","Crystalline","NA","0.0","0.0","0.1","Same","H-1"
"Media 6","Crystalline","17.5%","0.2","16.4","52.2","Liquid","H-4"
"Media 7","Crystalline","42.7%","1.5","18.6","53.8","Liquid","H-4"
"Media 8","Crystalline","31.3%","1.1","18.6","56.1","Liquid","H-4"
"Media 9","Crystalline","11.6%","0.2","15.1","44.3","Liquid","H-4"
"Media 10","Crystalline","20.2%","−0.1","11.3","33.2","Liquid","H-4"
"Media 11","Crystalline","NA","0.0","11.3","87.0","Liquid","H-4"
"Media 12","Crystalline","6.3%","−0.2","5.6","30.5","Liquid","H-4"
"HEPES","Crystalline","NA","0.0","0.0","18.8","Different","H-4"
"DMEM/F12-2X","Crystalline","NA","0, 0.1","9.2, 8.0","97.8, 82.2","Liquid, Liquid","H-4"
"Dulbecco's Phosphate Buffered Saline Powder","Crystalline","NA","0.0","1.9","51.2","Liquid","H-4"
"MEM Vitamin Powder","Crystalline","NA","−0.3","1.5","33.3","Liquid","H-4"
"Peptone from Casein, Pancreatic Digest","Crystalline","NA","1.1","18.4","39.4","Liquid","H-4"
"Soy Hydrolysate (Hy-Soy)","Amorphous","NA","1.1, 0.6, 1.2","14.0, 12.8, 19.5","43.1, 34.5, 46.7","Liquid, Liquid, Liquid","H-4"
"Tissue Culture Yeastolate Ultra-Filtered (DifcoTM)","Crystalline","NA","0.4","16.2","41.4","Liquid","H-4"
"Tryptic Soy Broth (NutriSelectTM Plus)","Crystalline","NA","1.5","16.6","51.0","Liquid","H-4"
"Yeast Extract","Amorphous","NA","3.6","15.4","38.4","Liquid","H-4"

File: t0007-10.1080_10837450.2022.2084105.csv
"Raw Material","% Weight Change (25 °C)",,,"Hygroscopicity Classification"
"30% RH (%)","65% RH (%)","80% RH (%)"
"Dimethyl Sulfoxide","NA","NA","97.9","H-4"
"Dimethylformamide","NA","NA","12.2a","H-3"
"DL-Lactic Acid","−5.5","8.2","37.7","H-4"
"Ethanolamine","11.1","22.9","63.2","H-4"
"Glycerol","5.2","14.0","57.7","H-4"
"Methanesulfonic Acid","NA","NA","49.4a","H-4"
"Octylphenol Ethoxylate (TritonTM X-100)","0.9","2.9","9.0","H-3"
"Polypropylene Glycol","0.0","0.8","1.4","H-2"
"Polysorbate 20","−0.5","6.1","17.6","H-4"
"Polysorbate 80","−0.9","4.8","14.5","H-3"
"Propylene Glycol","5.6","19.1","52.3","H-4"
"Silicone Oil (viscosity 100 cSt at 25C)","0.0","0.0","0.0","H-1"
